Repository: afylab/flakeid-designer

# vdW Stack Designer (FlakeIdentifier)

## Repository layout

| path | what |
|---|---|
| `flakeid/` | the analysis package: identification (`pipeline`, `segment`, `thickness`), live analysis during a scan (`live`), 100x export and screening (`hundred`, `screen100`), chip viewer (`zoomview`, `livecanvas`), calibration profiles (`profiles/`) |
| `flakeid/scope/` | the scan program for the microscope PC (`python -m flakeid.scope`): devices, chip finding, focus, tiles, 100x, window UI |
| `flakeid_designer/` | the vdW Stack Designer (Python standard library only; see its README.txt) |
| `tools/` | calibration, labelling, model fitting, catalog and bundle builders, repairs of built runs (`patch_thickness.py`, `reattach_100x.py`), Micro-Manager simulator (`mm_mock/`) |
| `tools/win7/` | the microscope PC (Windows 7, Python 3.8): offline install kit, launcher, Micro-Manager and nosepiece tests |
| `tools/designer_app/` | builds of the designer as a desktop app (`build_mac.sh`, `build_windows.bat`) and its copy to the share |
| `tools/archive/` | one-off analyses and labelling-set makers from development, kept for reference (see its README) |
| `tests/` | tests of the designer and its builders (`python -m pytest tests`) |
| `flats/` | flat fields (not in git; see `flats/README.md`) |
| `docs/scan_guide.md` | **how to scan**: step-by-step use of the scan program, common mistakes, setup and calibration |
| `docs/stack_workflow.md` | the designer's stack folders and fabrication steps (formats) |
| `docs/manual.md` | the detailed original manual (partly out of date) |

Data (scans, images, results, label sets) is not in the repository.

## Quick starts

**Analysis on a workstation** (Python 3.9+):

```sh
pip install -r requirements.txt
python find_flakes.py IMAGE hbn 285 --annotate          # one stitched overview image
python -m flakeid.live RUN_FOLDER -o RESULTS            # a Micro-Manager scan (tiles), live or afterwards
python -m flakeid.hundred RUN/<piece>_100x --viewer RESULTS/<piece>/<piece>_tiles_viewer   # 100x images into a viewer
```

**Microscope PC**: build the offline kit on a Mac or Linux machine with the flat fields in `flats/`
(`sh tools/win7/make_kit.sh`), copy `scope_pc_kit/` to the PC and run `setup_scope_pc.bat` there. It installs Python 3.8
into `C:\FlakeID`, creates a desktop shortcut and pins it to the taskbar. Settings: `C:\FlakeID\scan_settings.json`
(see `flakeid/scope/settings.py`). Useful commands: `C:\FlakeID\run_flakeid.bat check`, `... mmtest`, `... objtest`, `... screenshots`. Using it: [docs/scan_guide.md](docs/scan_guide.md).
Later versions install from GitHub with **Update...** on the start screen (or `run_flakeid.bat update`); only new
packages need a new kit. A private fork as `update_repo` needs a read-only token in `C:\FlakeID\github_token.txt`.

**Designer**: double-click `Install shortcut (Windows).bat` or `Install shortcut (Mac).command` in the main folder, then
open the icon and add your own scan-results folder in *Scan results*. They work on a fresh computer: without Python
3.10-3.13 they install Python 3.12 from python.org (Windows: for this user, no admin; Mac: it asks for an administrator's
password), then pip and the packages (`requirements.txt`) in the designer's own environment `~/.flakeid_designer_venv`,
then the shortcut; run again after an update that changes `requirements.txt`. The log: `~/.flakeid_designer_install_log.txt`.
On Windows 7 SP1 (e.g. an AFM PC) use `Install shortcut (Windows 7).bat` instead (`install_windows7.ps1`; the Windows 10 / 11
files are not changed by it): it opens the Python 3.8.10 download in the web browser (save it in Downloads, press Enter),
then installs the Windows 7 package versions (`tools/win7/requirements-py38.txt`). Use Chrome 109 or Firefox 115 ESR, the
last browsers for Windows 7.
On a Mac that says the file cannot be opened: right-click it, Open (a downloaded file); or, if it "does not have
access privileges", type `bash ` in Terminal, drag the file in and press Return. Each run's `designer/` folder (written by the scan
program) is a run you can load. See `flakeid_designer/README.txt`.

**Device design in KLayout**: place microscope pictures of a finished stack onto the chip layout by its alignment
marks (any objective, no scale needed; pictures are assumed upright, within 45 deg), then open the session in KLayout
(*File > Restore Session*) and draw. In the designer: *Export to KLayout*. From the command line:

```sh
python3 flakeid_designer/marks_to_klayout.py <folder of pictures> \
    --gds <your layout>.gds [--add-to existing.lys] [--lyp layers.lyp]
```

It writes `<folder>/<name>_klayout/<name>.lys` (layout + placed pictures, with your `.lyp` layer properties, remembered
in `~/.flakeid_designer.json`), `<name>.gds` (the layout plus found marks and picture frames on layers 250-251, which

File: flakeid/profiles/bx51_xc10_mm_raw16_afm.json
{
  "camera": {
    "lamp_temp_k": 3100.0,
    "centers_nm": [
      619.8627164059835,
      549.9711589756398,
      473.589931031823
    ],
    "fwhm_nm": [
      89.89396667046985,
      66.4021149507283,
      78.15598140058262
    ],
    "ir_cut_nm": 671.3981560452753,
    "gamma": 1.0,
    "ccm": [
      [
        1.0,
        0.0,
        0.0
      ],
      [
        0.0,
        1.0,
        0.0
      ],
      [
        0.0,
        0.0,
        1.0
      ]
    ],
    "flare": [
      0.009018472783747341,
      0.050095166339078165,
      0.031819902424168885
    ]
  },
  "na": 0.3,
  "notes": "Young Lab BX51, XIMEA XC10 via Micro-Manager, RAW16 12-bit (linear, dark-subtracted, flat-fielded), MPLFLN10xBD + 0.63x (1.091 um/px), halogen lamp. Unsupervised fit (python -m flakeid.calibrate --tone flare --no-ccm) to hBN on nominal 285 nm SiO2 (tiles_v3_1 3 ms, tiles_v2_1 6 ms; fitted oxide 301-305 nm). No colour matrix (raw sensor). Median distance of flat-flake contrasts to the model curve 0.044. hBN only: graphite on this camera not yet calibrated. AFM-refined (15 AFM-measured hBN terraces on bigbntest_2, tools/calibrate_afm.py): thickness rms 2.00 -> 1.04 nm; hBN index offset +0.014; fitted oxide 298.4 nm.",
  "materials": {
    "hbn": {
      "index_table": [
        [
          380.0,
          2.24693,
          0.0
        ],
        [
          400.0,
          2.23687,
          0.0
        ],
        [
          420.0,
          2.22821,
          0.0
        ],
        [
          440.0,
          2.22071,
          0.0
        ],
        [
          460.0,
          2.21416,
          0.0
        ],
        [
          480.0,
          2.20841,
          0.0
        ],
        [
          500.0,
          2.20334,
          0.0
        ],
        [
          520.0,
          2.19885,
          0.0
        ],
        [
          540.0,
          2.19484,
          0.0
        ],
        [
          560.0,
          2.19126,
          0.0
        ],
        [
          580.0,
          2.18804,
          0.0
        ],
        [
          600.0,
          2.18513,
          0.0
        ],
        [
          620.0,
          2.18251,
          0.0
        ],
        [
          640.0,
          2.18012,
          0.0
        ],
        [
          660.0,
          2.17795,
          0.0
        ],
        [
          680.0,
          2.17597,
          0.0
        ],
        [
          700.0,
          2.17415,
          0.0
        ],
        [
          720.0,
          2.17249,
          0.0
        ],
        [
          740.0,
          2.17095,
          0.0
        ],
        [
          760.0,
          2.16954,
          0.0
        ],
        [
          780.0,
          2.16823,
          0.0
        ]
      ]
    }
  },
  "calibration": {
    "images": [
      [
        "tiles_v3_1",
        "hbn",
        "285"
      ],
      [
        "tiles_v2_1",
        "hbn",
        "285"
      ]
    ],
    "same_settings": false,
    "fitted_oxide_nm": {
      "tiles_v3_1": 304.5,
      "tiles_v2_1": 301.4
    },
    "params": {
      "f_r": 0.0113,
      "f_g": 0.0285,
      "f_b": 0.0073,
      "c_r": 628.9566,
      "c_g": 549.7711,
      "c_b": 479.1887,
      "w_r": 91.6739,
      "w_g": 83.2976,
      "w_b": 86.8244,
      "ir_cut": 690.8326,
      "gr_n550": 2.8181,
      "gr_k550": 1.2022,
      "gr_kslope": 0.2323,
      "oxide_0": 1.0686,
      "oxide_1": 1.0574
    },
    "afm": {
      "sites": "testing images/bigbntest_2_afm_set/data.json",
      "steps": "testing_afm/bigbn2_all_results/steps.csv",
      "excluded": [
        14
      ],
      "oxide_nm": 298.4,
      "params": {
        "c_r": 619.86272,
        "c_g": 549.97116,
        "c_b": 473.58993,
        "w_r": 89.89397,
        "w_g": 66.40211,
        "w_b": 78.15598,
        "ir_cut": 671.39816,
        "f_r": 0.00902,
        "f_g": 0.0501,
        "f_b": 0.03182,
        "dn": 0.01374
      },
      "summary": {
        "before": {
          "n": 15,
          "rms_nm": 2.0018754706524606,
          "mean_nm": 1.0323333333333362,
          "rms_rel": 0.06241282664410929,
          "max_abs_nm": 4.1510000000000105
        },
        "after": {
          "n": 15,
          "rms_nm": 1.044196054388253,
          "mean_nm": 0.24566666666666942,
          "rms_rel": 0.04387679360886917,
          "max_abs_nm": 2.2860000000000014
        }
      }
    }
  }
}
